Repository: iamabrar96/Extracting_tabular_data_using_LLM

# Extracting Tabular Data Using LLM
This repository facilitates efficient extraction, analysis, and question answering of tabular data from research articles using large language models (LLMs) like GPT-3.5-turbo-16k and GPT-4.

## Tabular Data Extraction

The `Tabular_data_extraction.py` script extracts tabular data from research articles using LLM models. It handles both editable and non-editable PDFs, utilizing fine-tuning prompts where applicable. Key features include:

- Extracting text from PDFs.
- Calculating overall token costs (input, output, and prompt tokens).
- Dividing the text into chunks for processing.
- Storing extracted data in `.txt` and `.json` formats.

File: Tables_data_gpt-3.5-turbo-16k/jp4%3A2003909_gpt-3.5-turbo-16k.json
[
    {
        "tables": [
            {
                "headers": [
                    "Alloy",
                    "Co",
                    "Mn",
                    "Si",
                    "Cr",
                    "Ni",
                    "Fe"
                ],
                "rows": [
                    {
                        "Alloy": "No. 1",
                        "Co": "0.39",
                        "Mn": "14.07",
                        "Si": "6.14",
                        "Cr": "12.12",
                        "Ni": "5.06",
                        "Fe": "balance"
                    },
                    {
                        "Alloy": "No. 2",
                        "Co": "0.98",
                        "Mn": "13.31",
                        "Si": "6.81",
                        "Cr": "13.32",
                        "Ni": "4.98",
                        "Fe": "balance"
                    },
                    {
                        "Alloy": "No. 3",
                        "Co": "2.77",
                        "Mn": "13.84",
                        "Si": "6.49",
                        "Cr": "13.12",
                        "Ni": "5.14",
                        "Fe": "balance"
                    },
                    {
                        "Alloy": "No. 4",
                        "Co": "3.93",
                        "Mn": "13.78",
                        "Si": "6.58",
                        "Cr": "13.29",
                        "Ni": "4.95",
                        "Fe": "balance"
                    }
                ]
            }
        ]
    },
    {
        "tables": [
            {
                "table_number": 1,
                "content": "Fig. 3. The relationship between 1/P and Ms"
            },
            {
                "table_number": 2,
                "content": "Fig. 4. Variation of strain hardening exponent versus Co contents"
            }
        ]
    }
]

File: Tables_data_gpt-3.5-turbo-16k/s11661-011-0651-x_gpt-3.5-turbo-16k.json
[
    {
        "tables": [
            {
                "table1": {
                    "headers": [
                        "Alloy",
                        "Mn",
                        "Cr",
                        "Ni",
                        "Si",
                        "Fe"
                    ],
                    "rows": [
                        [
                            "1",
                            "14",
                            "9",
                            "5",
                            "1",
                            "balance"
                        ],
                        [
                            "2",
                            "14",
                            "9",
                            "5",
                            "2",
                            "balance"
                        ],
                        [
                            "3",
                            "14",
                            "9",
                            "5",
                            "3",
                            "balance"
                        ],
                        [
                            "4",
                            "14",
                            "9",
                            "5",
                            "4",
                            "balance"
                        ],
                        [
                            "5",
                            "14",
                            "9",
                            "5",
                            "5",
                            "balance"
                        ],
                        [
                            "6",
                            "14",
                            "9",
                            "5",
                            "6",
                            "balance"
                        ],
                        [
                            "7",
                            "14",
                            "9",
                            "5",
                            "7",
                            "balance"
                        ],
                        [
                            "8",
                            "14",
                            "9",
                            "5",
                            "8",
                            "balance"
                        ],
                        [
                            "10",
                            "14",
                            "9",
                            "5",
                            "10",
                            "balance"
                        ]
                    ]
                }
            }
        ]
    },
    {
        "tables": [
            {
                "table_name": "Table I",
                "data": [
                    {
                        "Alloy": "1",
                        "Mn": "14",
                        "Cr": "9",
                        "Ni": "5",
                        "Si": "1",
                        "Fe": "balance"
                    },
                    {
                        "Alloy": "2",
                        "Mn": "14",
                        "Cr": "9",
                        "Ni": "5",
                        "Si": "2",
                        "Fe": "balance"
                    },
                    {
                        "Alloy": "3",
                        "Mn": "14",
                        "Cr": "9",
                        "Ni": "5",
                        "Si": "3",
                        "Fe": "balance"
                    },
                    {
                        "Alloy": "4",
                        "Mn": "14",
                        "Cr": "9",
                        "Ni": "5",
                        "Si": "4",
                        "Fe": "balance"
                    },
                    {
                        "Alloy": "5",
                        "Mn": "14",
                        "Cr": "9",
                        "Ni": "5",
                        "Si": "5",
                        "Fe": "balance"
                    },
                    {
                        "Alloy": "6",
                        "Mn": "14",
                        "Cr": "9",
                        "Ni": "5",
                        "Si": "6",
                        "Fe": "balance"
                    },
                    {
                        "Alloy": "7",
                        "Mn": "14",
                        "Cr": "9",
                        "Ni": "5",
                        "Si": "7",
                        "Fe": "balance"
                    },
                    {
                        "Alloy": "8",
                        "Mn": "14",
                        "Cr": "9",
                        "Ni": "5",
                        "Si": "8",
                        "Fe": "balance"
                    },
                    {
                        "Alloy": "10",
                        "Mn": "14",
                        "Cr": "9",
                        "Ni": "5",
                        "Si": "10",
                        "Fe": "balance"
                    }
                ]
            }
        ]
    },
    {
        "Tables": [
            {
                "Table Number": "II",
                "Contents": "The amounts of emartensite present within the microstructure of these alloys (alloys 1 through 7) after water quenching from the solutionizing temperature were calculated by quantitative Rietveld phase analysis [20] using TOPAS software and are presented in Table II. The lattice parameters of these phases were also derived by whole pattern powder decomposition of the X-ray di\ufb00ractograms using the Le Bail method.[21]"
            },
            {
                "Table Number": "III",
                "Contents": "The chemical compositions of the phase constituents present in these alloys were determined using EPMA and given in Table III."
            },
            {
                "Table Number": "IV",
                "Contents": "The transformation temperatures for the c-emartensite transformation during cooling and reverse martensite to parent-phase transformation while heating were measured using DSC and are given in Table IV."
            },
            {
                "Table Number": "V",
                "Contents": "The room-temperature mechanical properties such as YS, ultimate tensile strength (UTS), and ductility values obtained from these tests are shown in Figure 7(b) and listed in Table V."
            }
        ]
    },
    {
        "tables": [
            {
                "table_number": 1,
                "table_content": "Alloy Phase Lattice Parameters (nm)Volume Fraction (Pct)\n1 c a= 0.359355 nm 79\ne a= 0.253890 nm,\nc= 0.410161 nm21\n2 c a= 0.359263 nm 65\ne a= 0.2543903 nm,\nc= 0.410353 nm35\n3 c a= 0.359234 nm 62\nAlloy Phase Lattice Parameters (nm)Volume Fraction (Pct)\n1 c a= 0.359355 nm 79\ne a= 0.253890 nm,\nc= 0.410161 nm21\n2 c a= 0.359263 nm 65\ne a= 0.2543903 nm,\nc= 0.410353 nm35\n3 c a= 0.359234 nm 62\ne a= 0.253881 nm,\nc= 0.410851 nm38\n4 c a= 0.359499 nm 77\ne a= 0.255803 nm,\nc= 0.405703 nm23\n5 c a= 0.359205 nm 79\ne a= 0.254404 nm,\nc= 0.410272 nm21\n6 c a= 0.359269 nm 82\ne a= 0.254098 nm,\nc= 0.410554 nm18\n7 c a= 0.359225 nm 44\ne a= 0.252094 nm,\nc= 0.414406 nm7\nd a= 0.285693 nm 49"
            },
            {
                "table_number": 2,
                "table_content": "Alloy PhaseComposition (Mass Pct)*\nCr Ni Mn Si\n1 c 9.647 4.868 13.796 1.203\n2 c 9.540 4.819 13.450 2.268\n3 c 8.915 4.904 14.661 3.236\n4 c 9.591 4.900 14.040 4.762\n5 c 8.600 4.552 14.720 5.173\n6 c 8.700 4.732 14.352 5.929\n7 c 8.993 5.018 14.695 7.333\nd 10.278 4.425 13.372 8.480\n8 d 9.442 4.590 13.711 9.561\nc 8.290 5.288 15.407 7.839\nFe5Ni3Si2 9.816 7.840 17.940 10.802\n10 d 8.929 3.668 11.903 11.005\nFe5Ni3Si2 10.473 6.831 16.389 11.350\n*Balance is Fe. 8 d 9.442 4.590 13.711 9.561\nc 8.290 5.288 15.407 7.839\nFe5Ni3Si2 9.816 7.840 17.940 10.802\n10 d 8.929 3.668 11.903 11.005\nFe5Ni3Si2 10.473 6.831 16.389 11.350\n*Balance is Fe."
            },
            {
                "table_number": 3,
                "table_content": "Table IV. Transformation Temperatures\nAlloy Ms(K) Mf(K)DH (c-e) (J/g) As(K) Af(K)DH(e-c) (J/g)\n1 304.96 251.13 4.20 375.88 416.28 3.72\n2 303.11 267.56 5.83 385.89 414.03 4.683 296.59 260.99 4.21 387.17 413.73 3.374 308.23 280.75 3.32 396.87 416.17 3.07\n5 308.88 281.89 2.15 401.63 421.81 2.16 1 304.96 251.13 4.20 375.88 416.28 3.72\n2 303.11 267.56 5.83 385.89 414.03 4.683 296.59 260.99 4.21 387.17 413.73 3.374 308.23 280.75 3.32 396.87 416.17 3.07\n5 308.88 281.89 2.15 401.63 421.81 2.16\n6 298.58 272.14 0.96 395.51 417.72 1.317 243.19 230.19 0.24 358.46 385.15 0.33\n8\u2014 \u2014 \u2014 \u2014 \u2014 \u2014\n10 \u2014 \u2014 \u2014 \u2014 \u2014 \u2014"
            },
            {
                "table_number": 4,
                "table_content": "Fig. 7\u2014( a) The stress-strain curves of solutionized specimens obtained from room-temperature tensile testing and ( b) variation in room-temperature mechanical properties due to Si addition.\nTable V. Room-Temperature Mechanical Properties\nAlloy YS (MPa) UTS (MPa) Ductility (Pct)\n1 170 834 87\n2 199 811 763 159 710 79\n4 185 801 86\n5 223 777 796 193 881 957 317 845 16"
            }
        ]
    },
    {
        "tables": [
            {
                "table_number": 1,
                "content": "Table V. Room-Temperature Mechanical Properties\n\nAlloy YS (MPa) UTS (MPa) Ductility (Pct)\n\n1 170 834 87\n\n2 199 811 76\n\n3 159 710 79\n\n4 185 801 86\n\n5 223 777 79\n\n6 193 881 95\n\n7 317 845 16"
            }
        ]
    },
    {
        "tables": [
            {
                "table_number": 1,
                "content": "Fig. 10\u2014( a) Optical and ( b) scanning electron micrographs taken from alloy 2 after 5 pct prestraining showing the presence of stress-induced amartensite formed through c-e-atransformations."
            },
            {
                "table_number": 2,
                "content": "Fig. 11\u2014E\ufb00ect of Si addition on the volume fraction of ather- mal and stress-induced emartensite and its consequence on shape recovery."
            },
            {
                "table_number": 3,
                "content": "Fig. 12\u2014Change in ( a) shear modulus and ( b) SFE due to Si addition."
            }
        ]
    }
]

File: Tables_data_gpt-3.5-turbo-16k/s11665-009-9425-7_gpt-3.5-turbo-16k.json
[
    {
        "tables": [
            {
                "table_number": 1,
                "title": "Compositions, heat treatment, crystal orientation and martensitic (TM, TA), and Curie (TC) transformation temperatures of single crystals used for mechanical and magneto-mechanical tests",
                "headers": [
                    "Single crystal",
                    "Composition, at.%",
                    "Heat treatment",
                    "Lattice orientation along tensile axis",
                    "Transformation temperatures, /C176C",
                    "Ni",
                    "Fe",
                    "Ga",
                    "Co",
                    "TM",
                    "TA",
                    "TC"
                ],
                "rows": [
                    [
                        "#1",
                        "52.4",
                        "23.2",
                        "24.4",
                        "\u00c6\u00c6\u00c6 As-grown \u00c6\u00c6\u00c6",
                        "/C045",
                        "/C020",
                        "51"
                    ],
                    [
                        "#2",
                        "53.0",
                        "12.0",
                        "26.9",
                        "8.1",
                        "1100 /C176C for 24 h +650 /C176C 100 h",
                        "\u00c6\u00c6\u00c6",
                        "20",
                        "65",
                        "42"
                    ],
                    [
                        "#3",
                        "50.0",
                        "17.0",
                        "27.0",
                        "6.0",
                        "As-grown",
                        "\u00c610",
                        "6",
                        "13",
                        "\u00e6",
                        "45",
                        "55",
                        "70"
                    ]
                ]
            }
        ]
    },
    {
        "tables": [
            {
                "Table 1": {
                    "headers": [
                        "Single crystal",
                        "Composition, at.%",
                        "Heat treatment",
                        "Lattice orientation along tensile axis",
                        "Transformation temperatures, /C176C",
                        "Ni",
                        "Fe",
                        "Ga",
                        "Co",
                        "TM",
                        "TA",
                        "TC"
                    ],
                    "rows": [
                        {
                            "1": [
                                "52.4",
                                "23.2",
                                "24.4",
                                "\u00c6\u00c6\u00c6 As-grown \u00c6\u00c6\u00c6",
                                "/C045",
                                "/C020",
                                "51"
                            ]
                        },
                        {
                            "2": [
                                "53.0",
                                "12.0",
                                "26.9",
                                "8.1",
                                "1100 /C176C for 24 h +650 /C176C 100 h",
                                "\u00c6\u00c6\u00c6",
                                "20",
                                "65",
                                "42"
                            ]
                        },
                        {
                            "3": [
                                "50.0",
                                "17.0",
                                "27.0",
                                "6.0",
                                "As-grown",
                                "\u00c610",
                                "6",
                                "13",
                                "\u00e6",
                                "45",
                                "55",
                                "70"
                            ]
                        }
                    ]
                }
            }
        ]
    },
    {
        "tables": [
            {
                "table_number": 1,
                "content": "Fig. 6 Tensile stress-strain dependencies for alloy #1"
            },
            {
                "table_number": 2,
                "content": "Fig. 7 Tensile critical stress vs. temperature phase diagram of alloy #1. Linear approximations of the data points are used"
            },
            {
                "table_number": 3,
                "content": "Fig. 5 Heating-cooling temperature dependencies of elastic modulus and internal friction of alloy #1 (dashed line) and alloy #2 (full line)"
            }
        ]
    }
]

File: Tables_data_gpt-3.5-turbo-16k/s11665-014-1071-z_gpt-3.5-turbo-16k.json
[
    {
        "tables": [
            {
                "table_number": 1,
                "title": "The ICP-AES measured compositions and DSC measured transformation temperatures of Fe30Mn6Si5Cr-Re alloys",
                "headers": [
                    "Alloys",
                    "Elements (wt.%) and transformation temperatures"
                ],
                "rows": [
                    [
                        "Fe-30Mn-6Si-5Cr",
                        "Bal. 30.0 6.0 5.1 0 4.32 121.36"
                    ],
                    [
                        "Fe-30Mn-6Si-5Cr-0.05Re",
                        "Bal. 30.7 6.1 4.9 0.04 6.51 118.97"
                    ],
                    [
                        "Fe-30Mn-6Si-5Cr-0.1Re",
                        "Bal. 30.5 5.9 4.9 0.09 12.20 117.81"
                    ],
                    [
                        "Fe-30Mn-6Si-5Cr-0.3Re",
                        "Bal. 31.0 6.2 4.8 0.28 17.53 117.32"
                    ]
                ]
            }
        ]
    },
    {
        "tables": [
            {
                "table_number": 1,
                "table_caption": "Table 1 The ICP-AES measured compositions and DSC measured transformation temperatures of Fe30Mn6Si5Cr-Re alloys",
                "table_content": [
                    {
                        "Alloys": "Fe-30Mn-6Si-5Cr",
                        "Elements (wt.%) and transformation temperatures": "Bal. 30.0 6.0 5.1 0 4.32 121.36"
                    },
                    {
                        "Alloys": "Fe-30Mn-6Si-5Cr-0.05Re",
                        "Elements (wt.%) and transformation temperatures": "Bal. 30.7 6.1 4.9 0.04 6.51 118.97"
                    },
                    {
                        "Alloys": "Fe-30Mn-6Si-5Cr-0.1Re",
                        "Elements (wt.%) and transformation temperatures": "Bal. 30.5 5.9 4.9 0.09 12.20 117.81"
                    },
                    {
                        "Alloys": "Fe-30Mn-6Si-5Cr-0.3Re",
                        "Elements (wt.%) and transformation temperatures": "Bal. 31.0 6.2 4.8 0.28 17.53 117.32"
                    },
                    {
                        "Alloys": "Fe-30Mn-6Si-5Cr-0.05Re",
                        "Elements (wt.%) and transformation temperatures": "Bal. 30.7 6.1 4.9 0.04 6.51 118.97"
                    },
                    {
                        "Alloys": "Fe-30Mn-6Si-5Cr-0.1Re",
                        "Elements (wt.%) and transformation temperatures": "Bal. 30.5 5.9 4.9 0.09 12.20 117.81"
                    },
                    {
                        "Alloys": "Fe-30Mn-6Si-5Cr-0.3Re",
                        "Elements (wt.%) and transformation temperatures": "Bal. 31.0 6.2 4.8 0.28 17.53 117.32"
                    }
                ]
            }
        ]
    },
    {
        "tables": [
            {
                "table_id": 1,
                "content": "Table 1: Effect of pre-strain on shape-memory performance\n\nPre-strain (%) | Shape-Memory Performance\n0 | Not mentioned\n5 | Best shape-memory performance\n10 | Not mentioned\n15 | Not mentioned"
            },
            {
                "table_id": 2,
                "content": "Table 2: Effect of combined treatments on shape-memory performance\n\nTreatment | Recovery Ratio\nAs-fabricated alloy | Not mentioned\n5% pre-strain + 700 \u00b0C aging for 2 h + shape-memory training\n| Less training cycle needed for nearly 100% recovery ratio"
            },
            {
                "table_id": 3,
                "content": "Table 3: Effect of Re-addition and aging on shape-memory performance\n\nRe-addition (wt.%) | Aging Condition | Recovery Ratio\n0 | Not mentioned | Not mentioned\n0.1 | 700 \u00b0C \u00d7 2 h | 25% increment in recovery ratio"
            }
        ]
    }
]

File: Tables_data_gpt-3.5-turbo-16k/vol28_no2_265_gpt-3.5-turbo-16k.json
[
    {
        "tables": [
            {
                "table_number": 1,
                "title": "Table 1",
                "rows": [
                    {
                        "Alloy": "Nis6.sFeu.sAhs",
                        "M.(K)": 410,
                        "Mr(K)": 379,
                        "A.(K)": 409,
                        "Ar(K)": 438,
                        "Tc(K)": 220,
                        "Tk(K)": 28,
                        "To(K)": 424
                    },
                    {
                        "Alloy": "Niss.sFe19.sAhs",
                        "M.(K)": 330,
                        "Mr(K)": 312,
                        "A.(K)": 337,
                        "Ar(K)": 354,
                        "Tc(K)": 241,
                        "Tk(K)": 24,
                        "To(K)": 342
                    },
                    {
                        "Alloy": "NissFe1oAhs",
                        "M.(K)": 290,
                        "Mr(K)": 272,
                        "A.(K)": 297,
                        "Ar(K)": 312,
                        "Tc(K)": 247,
                        "Tk(K)": 22,
                        "To(K)": 301
                    },
                    {
                        "Alloy": "Nis4.sFe1o.sAhs",
                        "M.(K)": 252,
                        "Mr(K)": 238,
                        "A.(K)": 258,
                        "Ar(K)": 276,
                        "Tc(K)": 24,
                        "Tk(K)": 264
                    },
                    {
                        "Alloy": "Nis4FeuAhs",
                        "M.(K)": 219,
                        "Mr(K)": 203,
                        "A.(K)": 221,
                        "Ar(K)": 236,
                        "Tc(K)": 17,
                        "Tk(K)": 227.5
                    },
                    {
                        "Alloy": "Nis3.sFen.sAhs",
                        "M.(K)": 172,
                        "Mr(K)": 149,
                        "A.(K)": 172,
                        "Ar(K)": 195,
                        "Tc(K)": 23,
                        "Tk(K)": 183.5
                    },
                    {
                        "Alloy": "Nis3Fe11Ahs",
                        "M.(K)": 152,
                        "Ar(K)": 17
                    },
                    {
                        "Alloy": "Nis1.1FemAhs",
                        "M.(K)": 12.5,
                        "Ar(K)": 15
                    },
                    {
                        "Alloy": "Nis1Fe13Ahs",
                        "M.(K)": 166
                    },
                    {
                        "Alloy": "Nis1FeuAhs",
                        "M.(K)": 184
                    },
                    {
                        "Alloy": "NisoFe1sAhs",
                        "M.(K)": 202
                    }
                ]
            }
        ]
    },
    {
        "tables": [
            {
                "table_number": 1,
                "content": "Region I: T0 < Tc\nRegion II: Tc > T0 > Tc\nRegion III: Tc < T0"
            },
            {
                "table_number": 2,
                "content": "Thermomagnetization curve on heating in a magnetic field of 500 Oe for Type II Ni53.5Fe21.5Al25 alloy:\nTemperature (K) - Magnetization\n50 - 18\n100 - 15\n150 - 12\n200 - 9\n250 - 6\n300 - 3\n350 - 0"
            }
        ]
    }
]
