Repository: iamabrar96/Extracting_tabular_data_using_LLM

# Extracting Tabular Data Using LLM
This repository facilitates efficient extraction, analysis, and question answering of tabular data from research articles using large language models (LLMs) like GPT-3.5-turbo-16k and GPT-4.

## Tabular Data Extraction

The `Tabular_data_extraction.py` script extracts tabular data from research articles using LLM models. It handles both editable and non-editable PDFs, utilizing fine-tuning prompts where applicable. Key features include:

- Extracting text from PDFs.
- Calculating overall token costs (input, output, and prompt tokens).
- Dividing the text into chunks for processing.
- Storing extracted data in `.txt` and `.json` formats.
- Processing only unprocessed PDF files, ensuring efficiency.

## Accuracy Testing

The `accuracy_test.py` script tests the accuracy of tabular data extraction by comparing the extracted data with the original PDF content. It evaluates the performance of GPT-3.5-turbo-16k and GPT-4 models, with and without fine-tuning prompts. Results are plotted for visual inspection.

## Question Answering

The `question_answering.py` script processes a collection of research papers using the RAG (Retrieval-Augmented Generation) approach. Key features include:

- Gathering and cleaning research papers (e.g., removing reference sections).
- Formatting papers for question answering using GPT-3.5 and GPT-4.
- Generating document-based responses tailored to the specific domain.
- Each generated response also references the title and DOI of the source paper from where it actually extracted the response.
- Creating and storing embeddings efficiently using FAISS to track processed PDFs.

This repository provides a comprehensive toolkit for extracting, analyzing, and retrieving information from research articles.

File: Tables_data_gpt-4o/1-s2.0-1359646295005765-main.txt
```json
{
  "Main Title": "COMMENT ON “INFLUENCE OF AUSTENITE GRAIN SIZE ON y - e MARTENSITIC TRANSFORMATION TEMPERATURE IN Fe-Mn-Si-Cr ALLOYS”",
  "DOI": "0956-716X(95)00576-5",
  "Tables": [
    {
      "Title": "M_s of y - e for Various Austenitizing Temperatures",
      "Content": [
        {
          "Austenitizing temper. (k)": 1073,
          "mean grain size of y (µm)": 20.62,
          "M_s temper. (k)": 307
        },
        {
          "Austenitizing temper. (k)": 1123,
          "mean grain size of y (µm)": 23.70,
          "M_s temper. (k)": 311
        },
        {
          "Austenitizing temper. (k)": 1173,
          "mean grain size of y (µm)": 28.30,
          "M_s temper. (k)": 311
        },
        {
          "Austenitizing temper. (k)": 1223,
          "mean grain size of y (µm)": 34.58,
          "M_s temper. (k)": 313
        },
        {
          "Austenitizing temper. (k)": 1273,
          "mean grain size of y (µm)": 37.12,
          "M_s temper. (k)": 313
        }
      ]
    }
  ]
}
```

File: Tables_data_gpt-4o/1-s2.0-S0921509308013361-main.txt
```json
{
  "Main Title": "Effect of Ge addition on the martensitic transformation temperatures of Ni–Fe–Ga alloys",
  "DOI": "10.1016/j.msea.2008.11.060",
  "Tables": [
    {
      "Table 1": {
        "Ge content": ["0", "x= 0.5", "x= 1.0", "x= 2.0", "y= 0.5", "y= 1.0", "y= 2.0", "z= 1.0", "z= 2.0", "z= 3.0", "z= 5.0"],
        "e/a": ["7.805", "7.775", "7.745", "7.685", "7.795", "7.765", "7.725", "7.815", "7.825", "7.835", "7.855"],
        "As(°C)": ["115.3", "56.5", "-7.3", "-90.3", "92.9", "42.1", "-14.2", "101.4", "83.7", "62.9", "12.4"],
        "Af(°C)": ["124.5", "64.3", "2.9", "-81.2", "102.4", "52.9", "-3.5", "105.3", "87.7", "66.8", "16.3"],
        "Ms(°C)": ["108.9", "51.5", "-10.6", "-94.7", "86.6", "38.5", "-17.1", "89.7", "74.2", "54.4", "2.8"],
        "Mf(°C)": ["101.1", "39.3", "-19.8", "-99.9", "79.3", "31.9", "-29.9", "81.2", "65.1", "46.3", "-6.7"]
      }
    }
  ]
}
```

File: Tables_data_gpt-4o/1-s2.0-S0921509321016269-main.txt
```json
{
  "Main Title": "Superelastic behavior and elastocaloric effect in a Ni51.5Fe21.5Ga27.0 ferromagnetic shape memory single crystal under compression",
  "DOI": "https://doi.org/10.1016/j.msea.2021.142362",
  "Tables": [
    {
      "Table 1": {
        "Title": "Thermal treatments and crystallographic orientation for mechanical testing of the studied samples.",
        "Headers": ["Sample", "Initial treatment", "Ordering treatment", "Orientation"],
        "Rows": [
          ["A", "'as cast'", "970 K 20min \u00a7water quench", "[001]"],
          ["B", "'as cast'", "1070 K 20min \u00a7slow cooling", "[001]"],
          ["C", "1420 K 1h \u00a7water quench", "970 K 20min \u00a7water quench", "[001]"],
          ["D", "'as cast'", "970 K 20min \u00a7water quench", "[110]"],
          ["E", "1420 K 1h \u00a7water quench", "970 K 20min \u00a7water quench", "[110]"]
        ]
      }
    },
    {
      "Table 2": {
        "Title": "Values of the martensitic transformation temperatures (Ms, Mf, As and Af), transformation ranges (ΔM ≡ Ms−Mf, ΔA ≡ Af−As), peak temperatures of the direct and reverse martensitic transformation (TM and TA), transformation hysteresis (ΔT ≡ TM−TA) and transformation enthalpy change (ΔH) for the studied samples.",
        "Headers": ["Sample", "Ms (K)", "Mf (K)", "ΔM (K)", "As (K)", "Af (K)", "ΔA (K)", "TM (K)", "TA (K)", "ΔT(K)", "ΔH (J⋅g−1)"],
        "Rows": [
          ["A, D", "215", "192", "23", "199", "235", "36", "203", "214", "11", "3.5"],
          ["B", "160", "143", "17", "154", "169", "15", "150", "161", "11", "2.8"],
          ["C, E", "204", "175", "29", "181", "225", "44", "185", "192", "7", "3.6"]
        ]
      }
    },
    {
      "Table 3": {
        "Title": "Values of transformation entropy change calculated as ΔS ≡ ΔH/TM, experimental values of the transformation strain, ε, extrapolated to the Ms temperature, together with the theoretical and experimental values of dσc/dT obtained from the Clausius-Clapeyron equation and from the slopes of Fig. 5(a) and (c), respectively.",
        "Headers": ["Sample", "Orientation", "ΔS (J⋅kg−1⋅K−1)", "ε", "(dσc/dT)CC (MPa ⋅K−1)", "(dσc/dT)exp (MPa ⋅K−1)"],
        "Rows": [
          ["A", "[001]", "17.2", "0.046", "3.1", "3.4"],
          ["B", "[001]", "18.7", "0.051", "3.1", "3.2"],
          ["C", "[001]", "19.4", "0.048", "3.4", "3.5"],
          ["D", "[110]", "17.2", "0.055", "2.6", "3.0"],
          ["E", "[110]", "19.4", "0.058", "2.8", "2.6"]
        ]
      }
    },
    {
      "Table 4": {
        "Title": "Lattice parameters of the austenite A and martensite (10M, 14M, 2M) phases extracted from Ref. [20] for Ni54Fe19Ga27 and theoretical transformation strains, ε≡hkl calculated with Eq. 3 and 4 for both [001] and [110] directions.",
        "Headers": ["A (L21)", "10M", "14M", "2M"],
        "Rows": [
          ["a (nm)", "0.576", "0.602", "0.613", "0.654"],
          ["b (nm)", "0.576", "0.592", "0.580", "0.539"],
          ["c (nm)", "0.576", "0.538", "0.538", "0.539"],
          ["ε [110] (%)", "−1.8", "−2.9", "−6.4"],
          ["ε [001] (%)", "−6.5", "−6.5", "−6.4"],
          ["ε [001] from Ref. [51] (%)", "−6.38", "−6.38", "−6.25"]
        ]
      }
    }
  ]
}
```

File: Tables_data_gpt-4o/1-s2.0-S1452398123074655-main.txt
```json
{
  "Main Title": "Transformation Temperatures and Electrochemical behavior of Polycrystalline Fe-Doped Ni-Mn-Ga and Co-Ni-Ga Alloys",
  "DOI": "10.20964/2018.07.08",
  "Tables": [
    {
      "Table 1": {
        "Composition and transition temperatures of the alloys studied": [
          {
            "Alloy": "Ni52.7Mn21.9Ga25.4",
            "Co at.%": 0,
            "Ni at.%": 52.7,
            "Mn at.%": 21.9,
            "Ga at.%": 25.4,
            "Fe at.%": 0,
            "Ms°C": 13.4,
            "Mf°C": 4.7,
            "As°C": 8,
            "Af°C": 17.1
          },
          {
            "Alloy": "Co38.3Ni32.1Ga29.6",
            "Co at.%": 38.3,
            "Ni at.%": 32.1,
            "Mn at.%": 0,
            "Ga at.%": 29.6,
            "Fe at.%": 0,
            "Ms°C": 316.9,
            "Mf°C": 275.8,
            "As°C": 450.9,
            "Af°C": 490.3
          },
          {
            "Alloy": "Ni51.0Mn24.7Ga23.4Fe0.9",
            "Co at.%": 0,
            "Ni at.%": 51.0,
            "Mn at.%": 24.7,
            "Ga at.%": 23.4,
            "Fe at.%": 0.9,
            "Ms°C": -0.1,
            "Mf°C": -5.8,
            "As°C": 1.5,
            "Af°C": 5.3
          },
          {
            "Alloy": "Ni51.8Mn24.8Ga21.7Fe1.7",
            "Co at.%": 0,
            "Ni at.%": 51.8,
            "Mn at.%": 24.8,
            "Ga at.%": 21.7,
            "Fe at.%": 1.7,
            "Ms°C": 55.7,
            "Mf°C": 41.7,
            "As°C": 46.1,
            "Af°C": 59.9
          },
          {
            "Alloy": "Ni51.5Mn22.5Ga23.9Fe2.1",
            "Co at.%": 0,
            "Ni at.%": 51.5,
            "Mn at.%": 22.5,
            "Ga at.%": 23.9,
            "Fe at.%": 2.1,
            "Ms°C": 6.9,
            "Mf°C": 0.8,
            "As°C": 7.2,
            "Af°C": 15.0
          }
        ]
      }
    },
    {
      "Table 2": {
        "icorr for studied alloys in an electrolyte - 3.5 wt% NaCl": [
          {
            "Alloy": "Ni52.7Mn21.9Ga25.4",
            "icorr (nA/cm2)": 1678.10
          },
          {
            "Alloy": "Co38.3Ni32.1Ga29.6",
            "icorr (nA/cm2)": 347.77
          },
          {
            "Alloy": "Ni51.0Mn24.7Ga23.4Fe0.9",
            "icorr (nA/cm2)": 360.90
          },
          {
            "Alloy": "Ni51.8Mn24.8Ga21.7Fe1.7",
            "icorr (nA/cm2)": 182.64
          },
          {
            "Alloy": "Ni51.5Mn22.5Ga23.9Fe2.1",
            "icorr (nA/cm2)": 150.18
          }
        ]
      }
    }
  ]
}
```

File: Tables_data_gpt-4o/113905_1_online.txt
```json
{
  "Main Title": "Martensitic transformation and accompanying magnetic changes in Ni–Fe–Ga–Co alloys",
  "DOI": "https://doi.org/1.163/1.3429231",
  "Tables": [
    {
      "Table I": {
        "Description": "Composition, characteristic temperatures—Martensite start (Ms) and Martensite finish (Mf), Austenite start (As), and Austenite finish (Af)—transformation enthalpies (ΔHM and ΔHA), the thermodynamic MT temperature (To), valence electron concentrations (e/a) and Curie temperatures (Tc) for all the studied alloys.",
        "Columns": ["Sample", "Ms (K)", "Mf (K)", "ΔHM (J/g)", "As (K)", "Af (K)", "ΔHA (J/g)", "To (K)", "e/a", "Tc (K)"],
        "Rows": [
          {
            "Sample": "Ni55Fe2Ga25",
            "Ms (K)": 244.5,
            "Mf (K)": 235.1,
            "ΔHM (J/g)": 2.55,
            "As (K)": 246,
            "Af (K)": 254.5,
            "ΔHA (J/g)": 2.66,
            "To (K)": 249.5,
            "e/a": 7.85,
            "Tc (K)": 35
          },
          {
            "Sample": "Ni55Fe19Co1Ga25",
            "Ms (K)": 322,
            "Mf (K)": 320,
            "ΔHM (J/g)": 1.21,
            "As (K)": 327,
            "Af (K)": 333,
            "ΔHA (J/g)": 1.39,
            "To (K)": 327,
            "e/a": 7.86,
            "Tc (K)": 329
          },
          {
            "Sample": "Ni55Fe17Co3Ga25",
            "Ms (K)": 480,
            "Mf (K)": 470,
            "ΔHM (J/g)": 0.71,
            "As (K)": 411.7,
            "Af (K)": 422.8,
            "ΔHA (J/g)": 0.977,
            "To (K)": 415.4,
            "e/a": 7.88,
            "Tc (K)": 341
          },
          {
            "Sample": "Ni53Co1Fe2Ga26",
            "Ms (K)": 257,
            "Mf (K)": 244,
            "ΔHM (J/g)": 2.53,
            "As (K)": 255,
            "Af (K)": 267,
            "ΔHA (J/g)": 2.77,
            "To (K)": 262,
            "e/a": 7.77,
            "Tc (K)": 324
          },
          {
            "Sample": "Ni52Co2Fe2Ga26",
            "Ms (K)": 248,
            "Mf (K)": 237,
            "ΔHM (J/g)": 2.69,
            "As (K)": 249,
            "Af (K)": 257,
            "ΔHA (J/g)": 2.61,
            "To (K)": 252.5,
            "e/a": 7.76,
            "Tc (K)": 345
          }
        ]
      }
    }
  ]
}
```

File: Tables_data_gpt-4o/SME_polyctsrtalline.txt
```json
{
  "Main Title": "SHAPE MEMORY EFFECT IN Fe-Mn-Si-Cr-Ni POLYCRYSTALLINE ALLOYS",
  "DOI": "10.4028/www.scientific.net/MSF.56-58.655",
  "Tables": [
    {
      "Table 1": {
        "Title": "Comparison of recoverable strain and transformation temperature for alloys",
        "Headers": ["composition(wt%)", "Ms", "As", "initial", "after the treatment"],
        "Rows": [
          {"Mn": "25.5", "Si": "5.7", "Cr": "7.9", "Ni": "5.0", "Ms": "-", "As": "-", "initial": "0.97%", "after the treatment": "1.15%"},
          {"Mn": "20.4", "Si": "5.0", "Cr": "8.0", "Ni": "5.0", "Ms": "261.2K", "As": "354.5K", "initial": "2.054%", "after the treatment": "2.20%"},
          {"Mn": "19.9", "Si": "5.0", "Cr": "10.1", "Ni": "5.0", "Ms": "225.7K", "As": "355.1K", "initial": "1.95%", "after the treatment": "2.10%"},
          {"Mn": "17.5", "Si": "5.1", "Cr": "8.5", "Ni": "5.5", "Ms": "254.3K", "As": "370.0K", "initial": "1.11%", "after the treatment": "1.98%"},
          {"Mn": "16.9", "Si": "5.0", "Cr": "10.0", "Ni": "6.3", "Ms": "254.0K", "As": "365.8K", "initial": "1.20%", "after the treatment": "1.76%"},
          {"Mn": "18.3", "Si": "5.1", "Cr": "11.7", "Ni": "5.5", "Ms": "-", "As": "-", "initial": "0.95%", "after the treatment": "-"},
          {"Mn": "17.9", "Si": "5.0", "Cr": "13.9", "Ni": "4.9", "Ms": "-", "As": "328.7K", "initial": "broken", "after the treatment": "-"},
          {"Mn": "16.5", "Si": "5.1", "Cr": "8.4", "Ni": "5.0", "Ms": "214.5K", "As": "342.4K", "initial": "0.98%", "after the treatment": "1.34%"},
          {"Mn": "16.4", "Si": "5.1", "Cr": "10.3", "Ni": "5.0", "Ms": "-", "As": "369.2K", "initial": "1.10%", "after the treatment": "1.76%"},
          {"Mn": "16.0", "Si": "5.0", "Cr": "11.6", "Ni": "4.9", "Ms": "267.2K", "As": "382.3K", "initial": "1.45%", "after the treatment": "2.07%"},
          {"Mn": "13.7", "Si": "5.0", "Cr": "8.0", "Ni": "4.4", "Ms": "274.5K", "As": "406.8K", "initial": "0.91%", "after the treatment": "1.12%"},
          {"Mn": "13.3", "Si": "4.9", "Cr": "9.6", "Ni": "5.8", "Ms": "276.8K", "As": "385.1K", "initial": "1.59%", "after the treatment": "2.02%"},
          {"Mn": "13.0", "Si": "4.7", "Cr": "11.4", "Ni": "6.8", "Ms": "243.6K", "As": "367.5K", "initial": "1.64%", "after the treatment": "1.96%"},
          {"Mn": "31.5", "Si": "6.0", "Cr": "-", "Ni": "-", "Ms": "293.0K", "As": "388.2K", "initial": "1.00%", "after the treatment": "1.85%"},
          {"Mn": "27.6", "Si": "6.1", "Cr": "5.0", "Ni": "-", "Ms": "283.0K", "As": "392.2K", "initial": "1.20%", "after the treatment": "1.80%"}
        ]
      }
    },
    {
      "Table 2": {
        "Title": "Volume fraction of martensite phase at room temperature and at 77K",
        "Headers": ["composition(wt%)", "R.T.", "77K"],
        "Rows": [
          {"Mn": "20.4", "Si": "5.0", "Cr": "8.0", "Ni": "5.0", "R.T.": "0%", "77K": "34.0%"},
          {"Mn": "16.0", "Si": "5.0", "Cr": "11.6", "Ni": "4.9", "R.T.": "0%", "77K": "29.8%"},
          {"Mn": "31.5", "Si": "6.0", "Cr": "-", "Ni": "-", "R.T.": "1.5%", "77K": "14.4%"},
          {"Mn": "27.6", "Si": "6.1", "Cr": "5.0", "Ni": "-", "R.T.": "2.0%", "77K": "24.3%"}
        ]
      }
    }
  ]
}
```

File: Tables_data_gpt-4o/isijinternational.30.666.txt
```json
{
  "Main Title": "Effect of Transformation Cycling on the Martensitic Transformation in Fe-Mn Alloys",
  "DOI": "10.2355/isijinternational.30.666",
  "Tables": [
    {
      "Table 1": {
        "Chemical compositions (mass%) and Ms, As and Af temperatures (K) in the first thermal cycle of the alloys": {
          "Alloy": ["Fe-17%Mn", "Fe-25%Mn"],
          "C": ["0.0010", "0.0020"],
          "Si": ["0.005", "0.005"],
          "Mn": ["16.6", "24.4"],
          "P": ["0.0014", "0.005"],
          "S": ["0.0004", "0.005"],
          "Fe": ["bal.", "bal."],
          "Ms": ["433", "366"],
          "As": ["453", "407"],
          "Af": ["486", "436"]
        }
      }
    }
  ]
}
```

File: Tables_data_gpt-4o/jp4%3A2003909.txt
```json
{
  "Main Title": "Effects of cobalt content on martensitic transformation and shape memory effect in Fe-Mn-Si-Cr-Ni alloys",
  "DOI": "10.1051/p4:2003909",
  "Tables": [
    {
      "Table Title": "Table 1. Composition of Alloys, wt%",
      "Content": [
        {
          "Alloy": "No. 1",
          "Co": "0.39",
          "Mn": "14.07",
          "Si": "6.14",
          "Cr": "12.12",
          "Ni": "5.06",
          "Fe": "balance"
        },
        {
          "Alloy": "No. 2",
          "Co": "0.98",
          "Mn": "13.31",
          "Si": "6.81",
          "Cr": "13.32",
          "Ni": "4.98",
          "Fe": "balance"
        },
        {
          "Alloy": "No. 3",
          "Co": "2.77",
          "Mn": "13.84",
          "Si": "6.49",
          "Cr": "13.12",
          "Ni": "5.14",
          "Fe": "balance"
        },
        {
          "Alloy": "No. 4",
          "Co": "3.93",
          "Mn": "13.78",
          "Si": "6.58",
          "Cr": "13.29",
          "Ni": "4.95",
          "Fe": "balance"
        }
      ]
    },
    {
      "Table Title": "Table 2. Effects of Co contents on Ms, Psf, n, 00.2",
      "Content": [
        {
          "Alloy": "No. 1",
          "Co (wt%)": "0.39",
          "Ms (K)": "286.5",
          "Psf (x10^-3)": "2.24",
          "n": "0.1368",
          "σ0.2 (MPa)": "436.0"
        },
        {
          "Alloy": "No. 2",
          "Co (wt%)": "0.98",
          "Ms (K)": "288.5",
          "Psf (x10^-3)": "2.51",
          "n": "0.1410",
          "σ0.2 (MPa)": "392.2"
        },
        {
          "Alloy": "No. 3",
          "Co (wt%)": "2.77",
          "Ms (K)": "290.5",
          "Psf (x10^-3)": "3.11",
          "n": "0.1458",
          "σ0.2 (MPa)": "424.4"
        },
        {
          "Alloy": "No. 4",
          "Co (wt%)": "3.93",
          "Ms (K)": "294.3",
          "Psf (x10^-3)": "4.99",
          "n": "0.1474",
          "σ0.2 (MPa)": "380.7"
        }
      ]
    }
  ]
}
```

File: Tables_data_gpt-4o/s11661-011-0651-x.txt
```json
{
  "Main Title": "Role of Si in Improving the Shape Recovery of FeMnSiCrNi Shape Memory Alloys",
  "DOI": "10.1007/s11661-011-0651-x",
  "Tables": [
    {
      "Table I": {
        "Nominal Composition (Mass Pct)": {
          "Alloy": ["Mn", "Cr", "Ni", "Si", "Fe"],
          "1": ["14", "9", "5", "1", "balance"],
          "2": ["14", "9", "5", "2", "balance"],
          "3": ["14", "9", "5", "3", "balance"],
          "4": ["14", "9", "5", "4", "balance"],
          "5": ["14", "9", "5", "5", "balance"],
          "6": ["14", "9", "5", "6", "balance"],
          "7": ["14", "9", "5", "7", "balance"],
          "8": ["14", "9", "5", "8", "balance"],
          "10": ["14", "9", "5", "10", "balance"]
        }
      }
    },
    {
      "Table II": {
        "Lattice Parameter and Quantitative Rietveld Phase Analysis": {
          "Alloy": ["Phase", "Lattice Parameters (nm)", "Volume Fraction (Pct)"],
          "1": ["c", "a= 0.359355 nm", "79"],
          "e": ["a= 0.253890 nm, c= 0.410161 nm", "21"],
          "2": ["c", "a= 0.359263 nm", "65"],
          "e": ["a= 0.2543903 nm, c= 0.410353 nm", "35"],
          "3": ["c", "a= 0.359234 nm", "62"],
          "e": ["a= 0.253881 nm, c= 0.410851 nm", "38"],
          "4": ["c", "a= 0.359499 nm", "77"],
          "e": ["a= 0.255803 nm, c= 0.405703 nm", "23"],
          "5": ["c", "a= 0.359205 nm", "79"],
          "e": ["a= 0.254404 nm, c= 0.410272 nm", "21"],
          "6": ["c", "a= 0.359269 nm", "82"],
          "e": ["a= 0.254098 nm, c= 0.410554 nm", "18"],
          "7": ["c", "a= 0.359225 nm", "44"],
          "e": ["a= 0.252094 nm, c= 0.414406 nm", "7"],
          "d": ["a= 0.285693 nm", "49"]
        }
      }
    },
    {
      "Table III": {
        "Chemical Composition of Phases": {
          "Alloy": ["Phase", "Composition (Mass Pct)*"],
          "1": ["c", "Cr: 9.647, Ni: 4.868, Mn: 13.796, Si: 1.203"],
          "2": ["c", "Cr: 9.540, Ni: 4.819, Mn: 13.450, Si: 2.268"],
          "3": ["c", "Cr: 8.915, Ni: 4.904, Mn: 14.661, Si: 3.236"],
          "4": ["c", "Cr: 9.591, Ni: 4.900, Mn: 14.040, Si: 4.762"],
          "5": ["c", "Cr: 8.600, Ni: 4.552, Mn: 14.720, Si: 5.173"],
          "6": ["c", "Cr: 8.700, Ni: 4.732, Mn: 14.352, Si: 5.929"],
          "7": ["c", "Cr: 8.993, Ni: 5.018, Mn: 14.695, Si: 7.333"],
          "d": ["Cr: 10.278, Ni: 4.425, Mn: 13.372, Si: 8.480"],
          "8": ["d", "Cr: 9.442, Ni: 4.590, Mn: 13.711, Si: 9.561"],
          "c": ["Cr: 8.290, Ni: 5.288, Mn: 15.407, Si: 7.839"],
          "Fe5Ni3Si2": ["Cr: 9.816, Ni: 7.840, Mn: 17.940, Si: 10.802"],
          "10": ["d", "Cr: 8.929, Ni: 3.668, Mn: 11.903, Si: 11.005"],
          "Fe5Ni3Si2": ["Cr: 10.473, Ni: 6.831, Mn: 16.389, Si: 11.350"]
        }
      }
    },
    {
      "Table IV": {
        "Transformation Temperatures": {
          "Alloy": ["Ms (K)", "Mf (K)", "DH (c-e) (J/g)", "As (K)", "Af (K)", "DH (e-c) (J/g)"],
          "1": ["304.96", "251.13", "4.20", "375.88", "416.28", "3.72"],
          "2": ["303.11", "267.56", "5.83", "385.89", "414.03", "4.68"],
          "3": ["296.59", "260.99", "4.21", "387.17", "413.73", "3.37"],
          "4": ["308.23", "280.75", "3.32", "396.87", "416.17", "3.07"],
          "5": ["308.88", "281.89", "2.15", "401.63", "421.81", "2.16"],
          "6": ["298.58", "272.14", "0.96", "395.51", "417.72", "1.31"],
          "7": ["243.19", "230.19", "0.24", "358.46", "385.15", "0.33"],
          "8": ["—", "—", "—", "—", "—", "—"],
          "10": ["—", "—", "—", "—", "—", "—"]
        }
      }
    },
    {
      "Table V": {
        "Room-Temperature Mechanical Properties": {
          "Alloy": ["YS (MPa)", "UTS (MPa)", "Ductility (Pct)"],
          "1": ["170", "834", "87"],
          "2": ["199", "811", "76"],
          "3": ["159", "710", "79"],
          "4": ["185", "801", "86"],
          "5": ["223", "777", "79"],
          "6": ["193", "881", "95"],
          "7": ["317", "845", "16"]
        }
      }
    },
    {
      "Table VI": {
        "Volume Fraction of Parent and Martensite Phases after Prestraining": {
          "Alloy": ["Volume Fraction of Phases (Pct)"],
          "1": ["c: 15, e: 4, a: 3"],
          "2": ["c: 24, e: 3, a: 7"],
          "3": ["c: 34, e: 5, a: 4"],
          "4": ["c: 45, e: 3, a: 7"],
          "5": ["c: 55, e: 6, a: 4"],
          "6": ["c: 65, e: 2, a: 4"]
        }
      }
    }
  ]
}
```

File: Tables_data_gpt-4o/s11665-009-9425-7.txt
```json
{
  "Main Title": "Properties of Co-alloyed Ni-Fe-Ga Ferromagnetic Shape Memory Alloys",
  "DOI": "10.1007/s11665-009-9425-7",
  "Tables": [
    {
      "Table 1": {
        "Title": "Compositions, heat treatment, crystal orientation and martensitic (TM, TA), and Curie (TC) transformation temperatures of single crystals used for mechanical and magneto-mechanical tests",
        "Headers": ["Single crystal", "Composition, at.%", "Heat treatment", "Lattice orientation along tensile axis", "Transformation temperatures, /C176C"],
        "Rows": [
          {
            "Single crystal": "#1",
            "Composition, at.%": "Ni: 52.4, Fe: 23.2, Ga: 24.4, Co: ÆÆÆ",
            "Heat treatment": "As-grown",
            "Lattice orientation along tensile axis": "ÆÆÆ",
            "Transformation temperatures, /C176C": "TM: /C045, TA: /C020, TC: 51"
          },
          {
            "Single crystal": "#2",
            "Composition, at.%": "Ni: 53.0, Fe: 12.0, Ga: 26.9, Co: 8.1",
            "Heat treatment": "1100 /C176C for 24 h +650 /C176C 100 h",
            "Lattice orientation along tensile axis": "ÆÆÆ",
            "Transformation temperatures, /C176C": "TM: 20, TA: 65, TC: 42"
          },
          {
            "Single crystal": "#3",
            "Composition, at.%": "Ni: 50.0, Fe: 17.0, Ga: 27.0, Co: 6.0",
            "Heat treatment": "As-grown",
            "Lattice orientation along tensile axis": "Æ10 6 13 æ",
            "Transformation temperatures, /C176C": "TM: 45, TA: 55, TC: 70"
          }
        ]
      }
    }
  ]
}
```

File: Tables_data_gpt-4o/s11665-014-1071-z.txt
```json
{
  "Main Title": "Optimization of Shape-Memory Effect in Fe-Mn-Si-Cr-Re Shape-Memory Alloys",
  "DOI": "10.1007/s11665-014-1071-z",
  "Tables": [
    {
      "Table 1": {
        "Title": "The ICP-AES measured compositions and DSC measured transformation temperatures of Fe30Mn6Si5Cr-Re alloys",
        "Content": [
          {
            "Alloy": "Fe-30Mn-6Si-5Cr",
            "Fe": "Bal.",
            "Mn": "30.0",
            "Si": "6.0",
            "Cr": "5.1",
            "Re": "0",
            "Ms (°C)": "4.32",
            "As (°C)": "121.36"
          },
          {
            "Alloy": "Fe-30Mn-6Si-5Cr-0.05Re",
            "Fe": "Bal.",
            "Mn": "30.7",
            "Si": "6.1",
            "Cr": "4.9",
            "Re": "0.04",
            "Ms (°C)": "6.51",
            "As (°C)": "118.97"
          },
          {
            "Alloy": "Fe-30Mn-6Si-5Cr-0.1Re",
            "Fe": "Bal.",
            "Mn": "30.5",
            "Si": "5.9",
            "Cr": "4.9",
            "Re": "0.09",
            "Ms (°C)": "12.20",
            "As (°C)": "117.81"
          },
          {
            "Alloy": "Fe-30Mn-6Si-5Cr-0.3Re",
            "Fe": "Bal.",
            "Mn": "31.0",
            "Si": "6.2",
            "Cr": "4.8",
            "Re": "0.28",
            "Ms (°C)": "17.53",
            "As (°C)": "117.32"
          }
        ]
      }
    }
  ]
}
```

File: Tables_data_gpt-4o/vol28_no2_265.txt
```json
{
  "Main Title": "Magnetic and martensitic phase transitions in the Ni-Al-Fe shape memory alloys",
  "DOI": "10.14723/tmrsj.28.263",
  "Tables": [
    {
      "Title": "Table 1: The Composition, martensitic characterized temperature and the Curie temperature of Ni7S-xFexA1 15 alloys.",
      "Headers": ["Alloy", "Ms(K)", "Mf(K)", "As(K)", "Af(K)", "Tc(K)", "Tk(K)", "To(K)"],
      "Rows": [
        ["Nis6.sFeu.sAhs", "410", "379", "409", "438", "220", "28", "424"],
        ["Niss.sFe19.sAhs", "330", "312", "337", "354", "241", "24", "342"],
        ["NissFe1oAhs", "290", "272", "297", "312", "247", "22", "301"],
        ["Nis4.sFe1o.sAhs", "252", "238", "258", "276", "24", "264"],
        ["Nis4FeuAhs", "219", "203", "221", "236", "17", "227.5"],
        ["Nis3.sFen.sAhs", "172", "149", "172", "195", "23", "183.5"],
        ["Nis3Fe11Ahs", "152*", "17~"],
        ["Nis1.1FemAhs", "12.5*", "15~", "157"],
        ["Nis1Fe13Ahs", "166"],
        ["Nis1FeuAhs", "184"],
        ["NisoFe1sAhs", "202"],
        ["Nis4FeuAhs", "219", "203", "221", "236", "17", "227.5"],
        ["Nis3.sFen.sAhs", "172", "149", "172", "195", "23", "183.5"],
        ["Nis3Fe11Ahs", "152*", "17~"],
        ["Nis1.1FemAhs", "12.5*", "15~", "157"],
        ["Nis1Fe13Ahs", "166"],
        ["Nis1FeuAhs", "184"],
        ["NisoFe1sAhs", "202"]
      ],
      "Footnote": "M., Mr, A., Ar and Tc: martesite start, martensite finish, austenite start, austenite finish and Curie temperatures. Tk =Ar-M.: martensite transformation hysterisis and To=(At+M.)/2: equilibrium temperature. * A. and Ar were determined from the M-T curve."
    }
  ]
}
```
