Repository: iamabrar96/Extracting_tabular_data_using_LLM

# Extracting Tabular Data Using LLM
This repository facilitates efficient extraction, analysis, and question answering of tabular data from research articles using large language models (LLMs) like GPT-3.5-turbo-16k and GPT-4.

## Tabular Data Extraction

The `Tabular_data_extraction.py` script extracts tabular data from research articles using LLM models. It handles both editable and non-editable PDFs, utilizing fine-tuning prompts where applicable. Key features include:

- Extracting text from PDFs.
- Calculating overall token costs (input, output, and prompt tokens).
- Dividing the text into chunks for processing.
- Storing extracted data in `.txt` and `.json` formats.
- Processing only unprocessed PDF files, ensuring efficiency.

## Accuracy Testing

The `accuracy_test.py` script tests the accuracy of tabular data extraction by comparing the extracted data with the original PDF content. It evaluates the performance of GPT-3.5-turbo-16k and GPT-4 models, with and without fine-tuning prompts. Results are plotted for visual inspection.

## Question Answering

The `question_answering.py` script processes a collection of research papers using the RAG (Retrieval-Augmented Generation) approach. Key features include:

- Gathering and cleaning research papers (e.g., removing reference sections).
- Formatting papers for question answering using GPT-3.5 and GPT-4.
- Generating document-based responses tailored to the specific domain.
- Each generated response also references the title and DOI of the source paper from where it actually extracted the response.
- Creating and storing embeddings efficiently using FAISS to track processed PDFs.

This repository provides a comprehensive toolkit for extracting, analyzing, and retrieving information from research articles.

File: Tables_data_gpt-4o/effect_Co_addition_on_martensite.txt
```json
{
  "Main Title": "Effect of Co Addition on the Microstructure, Martensitic Transformation and Shape Memory Behavior of Fe-Mn-Si Alloys",
  "DOI": "10.1007/s11661-012-1378-z",
  "Tables": [
    {
      "Table I": {
        "Nominal Alloy Compositions": {
          "Alloy": ["0Co", "1Co", "3Co", "5Co", "7Co", "9Co"],
          "Nominal Compositions (mass pct)": {
            "Mn": [30, 30, 30, 30, 30, 30],
            "Si": [6, 6, 6, 6, 6, 6],
            "Co": [0, 1, 3, 5, 7, 9],
            "Fe": [64, 63, 61, 59, 57, 55]
          },
          "Hot Rollability": ["successful", "successful", "successful", "successful", "successful", "successful"]
        }
      }
    },
    {
      "Table II": {
        "Lattice Parameters and Quantitative Phase Analysis": {
          "Alloy": ["0Co", "1Co", "3Co", "5Co", "7Co", "9Co"],
          "Phase": ["c", "e", "a", "c", "e", "a", "c", "e", "a", "c", "e", "a", "c", "e", "a", "c", "e", "a"],
          "Lattice Parameters (nm)": ["a= 0.360247", "a= 0.255609, c= 0.410333", "-", "a= 0.360142", "a= 0.255607, c= 0.410089", "a= 0.285553", "a= 0.360319", "a= 0.255919, c= 0.408753", "a= 0.285594", "a= 0.359984", "a= 0.255672, c= 0.409328", "a= 0.285409", "a= 0.359983", "a= 0.254657, c= 0.411653", "a= 0.285398", "a= 0.359889", "a= 0.254619, c= 0.411574", "a= 0.285612"],
          "Volume Fraction (pct)": [77.73, 22.27, "-", 66.41, 31.06, 2.53, 75.06, 22.32, 2.62, 70.60, 26.60, 2.80, 73.91, 25.44, 0.65, 69.61, 30.04, 0.35]
        }
      }
    },
    {
      "Table III": {
        "Chemical Compositions of Constituent Phases": {
          "Alloys": ["0Co", "1Co", "3Co", "5Co", "7Co", "9Co"],
          "Measurement Technique": ["WDS", "WDS", "WDS", "WDS", "WDS", "WDS", "WDS", "WDS", "EDS", "EDS"],
          "Phases": ["c", "c", "c", "c", "c", "c", "(Fe,Co)5Mn3Si2", "c", "(Fe,Co)5Mn3Si2", "(Fe,Co)5Mn3Si2"],
          "Composition (mass pct)": {
            "Co": [0, 0.824, 2.859, 4.950, 6.997, 8.788, 11.803, 10.63, 13.43, 11.56],
            "Mn": [31.874, 29.669, 30.807, 31.439, 30.389, 30.145, 34.283, 28.95, 33.48, 30.92],
            "Si": [5.612, 6.289, 6.366, 6.026, 5.780, 6.235, 10.916, 6.50, 10.34, 18.67],
            "Fe": [62.514, 63.218, 59.968, 57.585, 56.834, 54.832, 42.998, 53.92, 42.75, 38.85]
          },
          "at. pct": {
            "Co": [null, null, null, null, null, null, 10.10, null, null, 11.56],
            "Mn": [null, null, null, null, null, null, 31.47, null, null, 30.92],
            "Si": [null, null, null, null, null, null, 19.60, null, null, 18.67],
            "Fe": [null, null, null, null, null, null, 38.83, null, null, 38.85]
          }
        }
      }
    },
    {
      "Table IV": {
        "Martensitic Transformation Temperatures": {
          "Alloys": ["0Co", "1Co", "3Co", "5Co", "7Co", "9Co"],
          "MS (°C)": [59.58, 40.45, 24.05, 14.73, 33.91, 32.25],
          "Mf (°C)": [13.79, -8.42, -6.62, -22.07, -4.78, -8.44],
          "AS (°C)": [134.39, 131.48, 133.57, 130.76, 134.04, 135.56],
          "Af (°C)": [177.71, 174.32, 164.17, 161.21, 184.24, 175.63],
          "DH (e-c) (J/gm)": [1.13, 2.01, 1.01, 1.46, 1.22, 1.03],
          "DT=(AS-MS)": [74.81, 91.03, 109.52, 116.03, 100.13, 103.31],
          "T0-MS": [37.41, 56.54, 72.94, 82.26, 63.08, 64.74],
          "AS-T0": [37.40, 34.49, 36.58, 33.77, 37.05, 38.57]
        }
      }
    },
    {
      "Table V": {
        "Volume Fraction of Parent and Martensite Phases After Pre-straining": {
          "Alloy": ["0Co", "1Co", "3Co", "5Co", "7Co", "9Co"],
          "Volume Fraction of Phases (pct)": {
            "c": [51.26, 35.00, 52.92, 48.13, 37.39, 27.80],
            "e": [47.19, 62.38, 44.94, 48.37, 62.61, 72.20],
            "a": [1.55, 2.62, 2.14, 3.50, "-", "-"]
          }
        }
      }
    }
  ]
}
```
